Repository: EFerriss/olivine

# olivine

All of the raw data and code used in the 2018 Ferriss et al. submission to *Geochemica et Cosmochemica Acta* on H diffusivity in olivine except the code for the [interactive online Arrhenius diagram](https://arrheniusdiagram.herokuapp.com/arrheniusdiagram), which is [here](https://github.com/EFerriss/arrheniusdiagram/).

Details about the FTIR files can be found in [this table](https://github.com/EFerriss/olivine/blob/master/olivine/Ferriss_Supplement_astable.csv) as well as in the python scripts used to handle them: [Kiki_spectra.py](https://github.com/EFerriss/olivine/blob/master/olivine/KilaueaIki/Kiki_spectra.py) and [SanCarlos_spectra.py](https://github.com/EFerriss/olivine/blob/master/olivine/SanCarlos/SanCarlos_spectra.py). Baselines were created using the python library [pynams v2.1](https://zenodo.org/record/1319766) for [Kilauea Iki](https://github.com/EFerriss/olivine/blob/master/olivine/KilaueaIki/Kiki_baselines.py) and [San Carlos](https://github.com/EFerriss/olivine/blob/master/olivine/SanCarlos/SanCarlos_baselines.py). 

The Monte Carlo simulations were performed with [a MATLAB script](https://github.com/EFerriss/olivine/blob/master/olivine/monte_carlo/olivine_degassing_MCfit_script.m).

Please cite as:  
Elizabeth Ferriss, & Megan Newcombe. (2018, July 23). Data and code for H diffusion in olivine (Version v1.2). Zenodo. http://doi.org/10.5281/zenodo.1318324

File: olivine/SanCarlos/SanCarlosEMPA.txt
FileName :   Rasmussen_05262016_run 																	
"Signal(s) Used :  Mg Ka, Si Ka, Ca Ka, Mn Ka, Fe Ka "																	
"Spectromers Conditions :   Sp4 TAP,  Sp1 TAP,  Sp5 PET,  Sp3 LPET,  Sp2 LLIF "																	
"Full Spectromers Conditions :   Sp4 TAP(2d= 25.745,K= 0.00218),  Sp1 TAP(2d= 25.745,K= 0.00218),  Sp5 PET(2d= 8.75,K= 0.000144),  Sp3 LPET(2d= 8.75,K= 0.000144),  Sp2 LLIF(2d= 4.0267,K= 0.000058) "																	
Column Conditions :  Cond 1 : 15keV 20nA  																	
Date :  6-Jun-2016 																	
User Name :  sx-user 																	
Setup Name :  Rasmussen_05262016_Olivine.qtiSet 																	
DataSet Comment :  SH63olv058 																	
Comment :   																	
Analysis Date :  5/28/2016 9:55:14 PM 																	
Project Name :  Default Project 																	
Sample Name :  Default Sample 																	
Analysis Parameters :  	 																
 Sp	Elements	Xtal	Position	Bg+	Bg-	Slope	Bias	Gain	Dtime	Blin	Wind	Mode	 				
 Sp4	Mg Ka		TAP	38492		-1150	1150	   	1283	2538	3	560	 	Inte	 		
 Sp1	Si Ka		TAP	27764		   	750	1.1	1285	2527	3	560	 	Inte	 		
 Sp5	Ca Ka		PET	38394		   	700	1.1	1294	884	3	560	 	Inte	 		
 Sp3	Mn Ka		LPET	24099		-550	550	   	1849	879	3	560	 	Inte	 		
 Sp2	Fe Ka		LLIF	48085		   	950	1.05	1814	365	3	560	 	Inte	 		
"Peak Position :   Sp4 38492 (-1150, 1150),  Sp1 27764 (750, 1.1),  Sp5 38394 (700, 1.1),  Sp3 24099 (-550, 550),  Sp2 48085 (950, 1.05) "																	
Current Sample Position :   X = -5805.133 Y = -31521.87 Z = 285 																	
Standard Name :   																	
" Mg, Ca On Wakefield "																	
 Si On diopside 																	
 Mn On Rhodon 																	
 Fe On fayalite 																	
Standard composition :   																	
" Wakefield = Si : 25.942%, Ti : 0.018%, Al : 0.021%, Fe : 0.086%, Mn : 0.015%, Mg : 11.216%, Ca : 18.582%, Na : 0.022%, O  : 44.427% "																	
" diopside = Si : 25.93%, Mg : 11.23%, Ca : 18.51%, O  : 44.33% "																	
" Rhodon = Si : 21.98%, Fe : 1.8%, Mn : 35.01%, Mg : 2.36%, Ca : 1.06%, O  : 37.73% "																	
" fayalite = Si : 13.66%, Ti : 0.02%, Fe : 52.51%, Mn : 1.66%, H  : 0.01%, O  : 32.14% "																	
Calibration file name (Element intensity cps/nA) :   																	
" Mg, Ca : Wakefield_MgSp4_SiSp1_CaSp5_143.calDat (Mg : 138.6 cps/nA, Ca : 128.3 cps/nA) "																	
 Si : diopside_SiSp1_027.calDat (Si : 551.7 cps/nA) 																	
 Mn : Rhodon_MnSp3_038.calDat (Mn : 781.1 cps/nA) 																	
 Fe : fayalite_FeSp2_020.calDat (Fe : 272.1 cps/nA) 																	
Beam Size :  1 µm 																	
																	
DataSet/Point	MgO	SiO2	CaO	MnO	FeO	Total	X	Y	Z	Beam X	Beam Y	Comment	Distance (µ)	Mean Z	Point#	Date	Fo
322 / 1 . 	49.61381	39.95466	0.07691	0.15356	9.76821	99.56715	6942	32037	167	 	 	SColv16	 	11.67619	342	5/28/2016 3:58	90.04889315
323 / 1 . 	49.17447	40.54403	0.10523	0.13306	9.81171	99.76849	6999	32037	167	 	 	SColv17	 	11.70405	343	5/28/2016 4:00	89.92873336
324 / 1 . 	49.1592	40.793	0.08122	0.13943	9.95745	100.1303	7064	32037	167	 	 	SColv18	 	11.75878	344	5/28/2016 4:02	89.79155861
325 / 1 . 	46.49204	40.65846	0.10247	0.15883	11.42242	98.83422	11513	-255	300	 	 	SC1-2_CTrav	0	11.79634	345	5/28/2016 4:03	87.88128621
325 / 2 . 	46.86364	40.25029	0.0867	0.15717	11.55043	98.90822	11512.4	-305	300	 	 	SC1-2_CTrav	50	11.81611	346	5/28/2016 4:05	87.8473399
325 / 3 . 	46.96804	40.36265	0.08438	0.15231	11.56036	99.12775	11511.8	-355	300	 	 	SC1-2_CTrav	100.01	11.83989	347	5/28/2016 4:06	87.86191467
325 / 4 . 	47.08746	40.12506	0.12343	0.16159	11.60532	99.10285	11511.1	-405	301	 	 	SC1-2_CTrav	150.02	11.84498	348	5/28/2016 4:07	87.84759256
325 / 5 . 	46.53077	40.37027	0.12874	0.18022	11.55647	98.76646	11510.5	-455	301	 	 	SC1-2_CTrav	200.02	11.80759	349	5/28/2016 4:08	87.76542175
325 / 6 . 	46.84933	40.1763	0.07174	0.15059	11.66181	98.90977	11509.9	-505	302	 	 	SC1-2_CTrav	250.03	11.82725	350	5/28/2016 4:10	87.74122999
325 / 7 . 	46.67142	39.96053	0.11701	0.14814	11.65594	98.55305	11509.3	-555	302	 	 	SC1-2_CTrav	300.03	11.79111	351	5/28/2016 4:11	87.70567758
325 / 8 . 	46.69032	39.83971	0.12057	0.1515	11.68024	98.48232	11508.6	-605	303	 	 	SC1-2_CTrav	350.04	11.78666	352	5/28/2016 4:12	87.6875755
325 / 9 . 	46.89648	39.5213	0.08199	0.16413	11.76843	98.43232	11508	-655	303	 	 	SC1-2_CTrav	400.04	11.7894	353	5/28/2016 4:13	87.65389158
325 / 10 . 	47.18665	39.47778	0.06869	0.1706	11.7389	98.64262	11507.4	-705	304	 	 	SC1-2_CTrav	450.05	11.80758	354	5/28/2016 4:15	87.74752724
325 / 11 . 	46.83321	39.42881	0.08463	0.16579	11.94118	98.45363	11506.8	-755	304	 	 	SC1-2_CTrav	500.05	11.8116	355	5/28/2016 4:16	87.48054557
325 / 12 . 	46.70929	39.27165	0.05626	0.15879	11.77697	97.97295	11506.2	-805	305	 	 	SC1-2_CTrav	550.07	11.73942	356	5/28/2016 4:17	87.60266785
325 / 13 . 	46.83708	38.97893	0.08139	0.16263	11.62433	97.68435	11505.5	-855	305	 	 	SC1-2_CTrav	600.07	11.69251	357	5/28/2016 4:19	87.77300615
325 / 14 . 	46.46774	38.88537	0.06356	0.1627	11.8638	97.44317	11504.9	-905	306	 	 	SC1-2_CTrav	650.08	11.69366	358	5/28/2016 4:20	87.46593832
325 / 15 . 	46.7615	38.75962	0.08035	0.1609	11.78358	97.54594	11504.3	-955	306	 	 	SC1-2_CTrav	700.08	11.69542	359	5/28/2016 4:21	87.60870532
325 / 16 . 	46.7032	38.58329	0.09641	0.15585	11.71656	97.25531	11503.7	-1005	307	 	 	SC1-2_CTrav	750.09	11.65716	360	5/28/2016 4:22	87.65700104
325 / 17 . 	46.41719	38.65427	0.11705	0.16179	11.71213	97.06242	11503	-1055	307	 	 	SC1-2_CTrav	800.09	11.63875	361	5/28/2016 4:24	87.59449486
325 / 18 . 	46.43246	38.69352	0.0786	0.15964	11.86147	97.2257	11502.4	-1105	308	 	 	SC1-2_CTrav	850.1	11.6706	362	5/28/2016 4:25	87.45976363
325 / 19 . 	46.41837	38.50996	0.07046	0.14956	11.75349	96.90186	11501.8	-1155	308	 	 	SC1-2_CTrav	900.11	11.62207	363	5/28/2016 4:26	87.55641474
325 / 20 . 	46.32211	38.32975	0.10948	0.1666	11.85079	96.77873	11501.2	-1205	308	 	 	SC1-2_CTrav	950.11	11.62405	364	5/28/2016 4:27	87.44353787
325 / 21 . 	46.4333	38.31696	0.05885	0.15255	11.98618	96.94784	11500.6	-1255	309	 	 	SC1-2_CTrav	1000.12	11.65265	365	5/28/2016 4:29	87.34480283
325 / 22 . 	46.35887	37.9519	0.07308	0.13549	11.84159	96.36095	11499.9	-1305	309	 	 	SC1-2_CTrav	1050.12	11.57241	366	5/28/2016 4:30	87.46076473
325 / 23 . 	46.35106	38.0549	0.04931	0.141	11.75822	96.3545	11499.3	-1355	310	 	 	SC1-2_CTrav	1100.13	11.56161	367	5/28/2016 4:31	87.53620675
325 / 24 . 	46.64449	37.85379	0.08324	0.16079	11.86193	96.60425	11498.7	-1405	310	 	 	SC1-2_CTrav	1150.13	11.60306	368	5/28/2016 4:32	87.50922344
325 / 25 . 	46.37891	38.09527	0.08123	0.15823	11.77574	96.48937	11498.1	-1455	311	 	 	SC1-2_CTrav	1200.14	11.58167	369	5/28/2016 4:34	87.52651248
325 / 26 . 	46.42471	37.92727	0.03832	0.14081	11.83717	96.36828	11497.4	-1505	311	 	 	SC1-2_CTrav	1250.15	11.57099	370	5/28/2016 4:35	87.48041024
325 / 27 . 	47.25935	36.28392	0.13501	0.14561	11.3863	95.2102	11496.8	-1555	312	 	 	SC1-2_CTrav	1300.16	11.39823	371	5/28/2016 4:36	88.08781771
325 / 28 . 	48.63818	35.12302	0.24782	0.1359	11.82949	95.97442	11496.2	-1605	312	 	 	SC1-2_CTrav	1350.16	11.53048	372	5/28/2016 4:38	87.98854925
325 / 29 . 	46.24116	37.94062	0.07764	0.17037	11.92873	96.35852	11495.6	-1655	313	 	 	SC1-2_CTrav	1400.17	11.58623	373	5/28/2016 4:39	87.35207412
325 / 30 . 	46.36312	37.95334	0.08153	0.15305	11.78915	96.34019	11494.9	-1705	313	 	 	SC1-2_CTrav	1450.17	11.56659	374	5/28/2016 4:40	87.51036022
325 / 31 . 	46.50697	38.05983	0.07779	0.15369	11.72499	96.52327	11494.3	-1755	314	 	 	SC1-2_CTrav	1500.18	11.57848	375	5/28/2016 4:41	87.60356475
325 / 32 . 	46.74588	37.85205	0.08225	0.16557	11.87172	96.71747	11493.7	-1805	314	 	 	SC1-2_CTrav	1550.18	11.61643	376	5/28/2016 4:43	87.52393215
325 / 33 . 	46.35912	38.16239	0.06223	0.16085	11.8128	96.55739	11493.1	-1855	315	 	 	SC1-2_CTrav	1600.19	11.59241	377	5/28/2016 4:44	87.48749532
325 / 34 . 	46.26599	38.04553	0.07045	0.14664	11.90001	96.42863	11492.5	-1905	315	 	 	SC1-2_CTrav	1650.2	11.58762	378	5/28/2016 4:45	87.38460137
325 / 35 . 	46.77835	38.24957	0.07341	0.13234	11.83715	97.07083	11491.8	-1955	316	 	 	SC1-2_CTrav	1700.21	11.64666	379	5/28/2016 4:46	87.56330461
325 / 36 . 	46.54978	38.03424	0.06153	0.1467	11.70723	96.49948	11491.2	-2005	316	 	 	SC1-2_CTrav	1750.21	11.57209	380	5/28/2016 4:48	87.62999422
325 / 37 . 	46.2214	38.27049	0.06052	0.15846	11.6267	96.33757	11490.6	-2055	316	 	 	SC1-2_CTrav	1800.21	11.54804	381	5/28/2016 4:49	87.62807586
325 / 38 . 	47.10954	38.54562	0.06214	0.13664	11.83311	97.68705	11490	-2105	317	 	 	SC1-2_CTrav	1850.22	11.71128	382	5/28/2016 4:50	87.6436277
325 / 39 . 	46.49598	38.21224	0.05725	0.14943	11.71863	96.63352	11489.3	-2155	317	 	 	SC1-2_CTrav	1900.22	11.5881	383	5/28/2016 4:52	87.60689007
325 / 40 . 	46.59709	38.78616	0.08962	0.15497	11.77142	97.39926	11488.7	-2205	318	 	 	SC1-2_CTrav	1950.23	11.67878	384	5/28/2016 4:53	87.58165279
325 / 41 . 	46.43362	38.56271	0.08879	0.1458	11.72827	96.95918	11488.1	-2255	318	 	 	SC1-2_CTrav	2000.24	11.62605	385	5/28/2016 4:54	87.58337184
325 / 42 . 	47.05629	38.67276	0.09083	0.15695	11.69718	97.674	11487.5	-2305	319	 	 	SC1-2_CTrav	2050.25	11.69863	386	5/28/2016 4:55	87.75605963
325 / 43 . 	47.01732	38.81042	0.07118	0.13905	11.92124	97.95922	11486.9	-2355	319	 	 	SC1-2_CTrav	2100.25	11.75168	387	5/28/2016 4:57	87.54169111
325 / 44 . 	47.31158	39.13362	0.0814	0.14572	11.62535	98.29766	11486.2	-2405	320	 	 	SC1-2_CTrav	2150.26	11.75527	388	5/28/2016 4:58	87.87983776
325 / 45 . 	47.20084	39.32236	0.09717	0.12679	11.64644	98.39359	11485.6	-2455	320	 	 	SC1-2_CTrav	2200.26	11.76738	389	5/28/2016 4:59	87.83550288
325 / 46 . 	47.19381	39.61138	0.07764	0.1657	11.57862	98.62716	11485	-2505	321	 	 	SC1-2_CTrav	2250.27	11.78796	390	5/28/2016 5:00	87.89618227
325 / 47 . 	47.26263	39.79253	0.08192	0.15121	11.65571	98.94399	11484.4	-2555	321	 	 	SC1-2_CTrav	2300.27	11.82929	391	5/28/2016 5:02	87.84097877
325 / 48 . 	47.26257	39.94542	0.05473	0.17587	11.76392	99.20249	11483.7	-2605	322	 	 	SC1-2_CTrav	2350.29	11.87031	392	5/28/2016 5:03	87.74191968
325 / 49 . 	47.75957	40.01431	0.07601	0.1657	11.81	99.8256	11483.1	-2655	322	 	 	SC1-2_CTrav	2400.29	11.94102	393	5/28/2016 5:04	87.81220911
325 / 50 . 	47.38385	40.13923	0.09788	0.15271	11.83597	99.60963	11482.5	-2705	323	 	 	SC1-2_CTrav	2450.3	11.92198	394	5/28/2016 5:05	87.70376014
325 / 51 . 	47.50244	40.48457	0.07055	0.16073	11.54794	99.76623	11481.9	-2755	323	 	 	SC1-2_CTrav	2500.3	11.90546	395	5/28/2016 5:07	87.99341802
325 / 52 . 	47.27763	40.87527	0.10066	0.17963	11.73353	100.1667	11481.3	-2805	324	 	 	SC1-2_CTrav	2550.31	11.97408	396	5/28/2016 5:08	87.77313288
325 / 53 . 	47.44962	41.02456	0.07138	0.14459	11.63455	100.3247	11480.6	-2855	324	 	 	SC1-2_CTrav	2600.31	11.97408	397	5/28/2016 5:09	87.90242533
325 / 54 . 	47.84203	40.76056	0.10182	0.15513	11.53905	100.3986	11480	-2905	325	 	 	SC1-2_CTrav	2650.32	11.97269	398	5/28/2016 5:11	88.07656407
326 / 1 . 	48.48534	40.13712	0.05614	0.16395	11.42459	100.2671	10288	-1423	329	 	 	SC1-2_ATrav	0	11.94143	399	5/28/2016 5:12	88.31935872
326 / 2 . 	48.37284	40.1082	0.09761	0.15845	11.6825	100.4196	10338	-1423.4	328	 	 	SC1-2_ATrav	49.99	11.98902	400	5/28/2016 5:13	88.0626832
326 / 3 . 	47.56479	39.94294	0.08136	0.14032	11.9138	99.6432	10388	-1423.8	327	 	 	SC1-2_ATrav	99.97	11.93137	401	5/28/2016 5:15	87.67414977
326 / 4 . 	47.68151	39.96983	0.10738	0.15842	11.69741	99.61456	10437.9	-1424.2	327	 	 	SC1-2_ATrav	149.94	11.90698	402	5/28/2016 5:16	87.89696734
326 / 5 . 	47.7393	39.90931	0.06605	0.14642	11.42814	99.28922	10487.9	-1424.6	326	 	 	SC1-2_ATrav	199.93	11.83785	403	5/28/2016 5:17	88.15519254
326 / 6 . 	47.94574	39.7458	0.10595	0.16162	11.70486	99.66396	10537.9	-1425	326	 	 	SC1-2_ATrav	249.9	11.91236	404	5/28/2016 5:19	87.94888728
326 / 7 . 	47.67629	39.54711	0.055	0.16435	11.70148	99.14423	10587.9	-1425.4	325	 	 	SC1-2_ATrav	299.89	11.85423	405	5/28/2016 5:20	87.89210099
326 / 8 . 	47.4932	39.29068	0.10282	0.14854	11.44246	98.47768	10637.8	-1425.8	324	 	 	SC1-2_ATrav	349.87	11.75508	406	5/28/2016 5:21	88.0879846
326 / 9 . 	47.53905	39.33076	0.04522	0.15761	11.72041	98.79305	10687.8	-1426.2	324	 	 	SC1-2_ATrav	399.84	11.81768	407	5/28/2016 5:22	87.84413967
326 / 10 . 	47.52931	39.11498	0.10049	0.15986	11.76378	98.66841	10737.8	-1426.6	323	 	 	SC1-2_ATrav	449.83	11.81253	408	5/28/2016 5:24	87.80244966
326 / 11 . 	47.41033	38.975	0.05712	0.14764	11.749	98.3391	10787.8	-1427	323	 	 	SC1-2_ATrav	499.8	11.77199	409	5/28/2016 5:25	87.78906422
326 / 12 . 	47.62956	39.04398	0.03483	0.17057	11.62819	98.50711	10837.7	-1427.4	322	 	 	SC1-2_ATrav	549.79	11.77686	410	5/28/2016 5:26	87.94841499
326 / 13 . 	47.0954	38.8242	0.0733	0.15908	11.717	97.86898	10887.7	-1427.8	321	 	 	SC1-2_ATrav	599.77	11.72097	411	5/28/2016 5:27	87.7467924
326 / 14 . 	47.30829	38.90372	0.09803	0.1667	11.75436	98.2311	10937.7	-1428.2	321	 	 	SC1-2_ATrav	649.74	11.76566	412	5/28/2016 5:29	87.76105026
326 / 15 . 	47.45389	38.61592	0.05671	0.15069	11.70556	97.98277	10987.7	-1428.6	320	 	 	SC1-2_ATrav	699.73	11.72875	413	5/28/2016 5:30	87.83853088
326 / 16 . 	46.69162	38.8734	0.06302	0.16349	11.76758	97.5591	11037.6	-1429	320	 	 	SC1-2_ATrav	749.7	11.6946	414	5/28/2016 5:31	87.60722054
326 / 17 . 	46.91877	38.91503	0.05111	0.16135	11.75396	97.80021	11087.6	-1429.4	319	 	 	SC1-2_ATrav	799.69	11.71733	415	5/28/2016 5:33	87.67233646
326 / 18 . 	47.01956	38.65711	0.05394	0.14437	11.85178	97.72676	11137.6	-1429.8	318	 	 	SC1-2_ATrav	849.67	11.71834	416	5/28/2016 5:34	87.60580044
326 / 19 . 	46.79334	38.943	0.06006	0.16303	11.714	97.67343	11187.6	-1430.2	318	 	 	SC1-2_ATrav	899.65	11.70034	417	5/28/2016 5:35	87.68020869
326 / 20 . 	46.75874	38.48008	0.05265	0.16063	11.56438	97.01646	11237.5	-1430.6	317	 	 	SC1-2_ATrav	949.63	11.61208	418	5/28/2016 5:36	87.81048239
326 / 21 . 	46.84743	38.70057	0.06403	0.16607	11.82824	97.60634	11287.5	-1431	317	 	 	SC1-2_ATrav	999.6	11.7062	419	5/28/2016 5:38	87.58755437
326 / 22 . 	46.76633	38.85351	0.03513	0.16642	11.76383	97.58522	11337.5	-1431.4	316	 	 	SC1-2_ATrav	1049.59	11.6954	420	5/28/2016 5:39	87.62802396
326 / 23 . 	46.25925	38.57062	0.07966	0.16933	12.01034	97.08921	11387.5	-1431.8	315	 	 	SC1-2_ATrav	1099.58	11.67425	421	5/28/2016 5:40	87.28089615
326 / 24 . 	46.58329	39.08325	0.06903	0.14639	11.81655	97.69852	11437.4	-1432.2	315	 	 	SC1-2_ATrav	1149.55	11.71414	422	5/28/2016 5:41	87.53674365
326 / 25 . 	47.24182	38.89891	0.08826	0.15311	11.85444	98.23653	11487.4	-1432.6	314	 	 	SC1-2_ATrav	1199.53	11.77573	423	5/28/2016 5:43	87.65448612
326 / 26 . 	47.34814	39.19796	0.08859	0.151	11.83237	98.61806	11537.4	-1433	314	 	 	SC1-2_ATrav	1249.51	11.81387	424	5/28/2016 5:44	87.6989095
326 / 27 . 	46.5933	39.20372	0.07637	0.15222	11.78265	97.80826	11587.4	-1433.4	313	 	 	SC1-2_ATrav	1299.49	11.72319	425	5/28/2016 5:45	87.57039275
326 / 28 . 	46.83568	39.15503	0.05896	0.16627	11.72001	97.93595	11637.3	-1433.8	312	 	 	SC1-2_ATrav	1349.48	11.72948	426	5/28/2016 5:47	87.68443696
326 / 29 . 	47.15762	39.22924	0.06751	0.15314	11.76066	98.36818	11687.3	-1434.2	312	 	 	SC1-2_ATrav	1399.45	11.7786	427	5/28/2016 5:48	87.72097538
326 / 30 . 	46.69604	39.40224	0.04918	0.17025	11.71616	98.03388	11737.3	-1434.6	311	 	 	SC1-2_ATrav	1449.43	11.74003	428	5/28/2016 5:49	87.65571151
326 / 31 . 	47.32976	39.83486	0.06916	0.1616	11.80712	99.2025	11787.3	-1435	311	 	 	SC1-2_ATrav	1499.41	11.87424	429	5/28/2016 5:50	87.71775429
326 / 32 . 	47.22675	39.74385	0.09749	0.15459	11.71922	98.94189	11837.2	-1435.4	310	 	 	SC1-2_ATrav	1549.39	11.83756	430	5/28/2016 5:52	87.77467337
326 / 33 . 	46.30318	39.93648	0.10621	0.16674	11.80801	98.32062	11887.2	-1435.8	309	 	 	SC1-2_ATrav	1599.38	11.78576	431	5/28/2016 5:53	87.47871525
326 / 34 . 	47.11932	40.26846	0.07935	0.13929	11.7557	99.36211	11937.2	-1436.2	309	 	 	SC1-2_ATrav	1649.35	11.88483	432	5/28/2016 5:54	87.71676679
326 / 35 . 	46.82834	40.13466	0.09339	0.16615	11.77244	98.99498	11987.2	-1436.6	308	 	 	SC1-2_ATrav	1699.34	11.85177	433	5/28/2016 5:55	87.63445618
326 / 36 . 	46.72604	40.55581	0.08882	0.15593	11.76948	99.29608	12037.1	-1437	308	 	 	SC1-2_ATrav	1749.31	11.88306	434	5/28/2016 5:57	87.61346692
326 / 37 . 	46.77964	40.71695	0.06531	0.14162	11.58517	99.2887	12087.1	-1437.4	307	 	 	SC1-2_ATrav	1799.29	11.85859	435	5/28/2016 5:58	87.79603285
326 / 38 . 	47.14112	40.91946	0.07193	0.15017	11.71646	99.99914	12137.1	-1437.8	306	 	 	SC1-2_ATrav	1849.28	11.94989	436	5/28/2016 5:59	87.75771647
326 / 39 . 	46.34359	41.44865	0.06463	0.16659	11.51133	99.5348	12187.1	-1438.2	306	 	 	SC1-2_ATrav	1899.25	11.88118	437	5/28/2016 6:00	87.76416386
326 / 40 . 	46.39452	41.23175	0.0681	0.1449	11.61509	99.45435	12237	-1438.6	305	 	 	SC1-2_ATrav	1949.24	11.88185	438	5/28/2016 6:02	87.67934511
326 / 41 . 	46.47372	41.41139	0.0643	0.15966	11.67591	99.78498	12287	-1439	305	 	 	SC1-2_ATrav	1999.21	11.92537	439	5/28/2016 6:03	87.64130189
327 / 1 . 	0.00253	0.22272	0.08372	0.01518	1.42369	1.74785	14399	-996	267	 	 	Kiki1_CTrav	0	0.35451	440	5/28/2016 6:04	0.315610641
327 / 2 . 	45.44011	40.75965	0.28313	0.16822	13.00789	99.659	14399.1	-1021.1	267	 	 	Kiki1_CTrav	25.14	12.07834	441	5/28/2016 6:06	86.15676841
327 / 3 . 	45.94489	40.63665	0.25719	0.19577	13.12918	100.1637	14399.2	-1046.3	268	 	 	Kiki1_CTrav	50.28	12.14581	442	5/28/2016 6:07	86.17782143
327 / 4 . 	45.73364	40.72099	0.23839	0.15874	13.16713	100.0189	14399.3	-1071.4	268	 	 	Kiki1_CTrav	75.42	12.13032	443	5/28/2016 6:08	86.08830318
327 / 5 . 	45.866	40.73077	0.26221	0.15786	13.12313	100.14	14399.4	-1096.5	269	 	 	Kiki1_CTrav	100.57	12.13925	444	5/28/2016 6:10	86.16283427
327 / 6 . 	45.5542	40.53548	0.26092	0.17563	13.32431	99.85053	14399.5	-1121.7	269	 	 	Kiki1_CTrav	125.7	12.13347	445	5/28/2016 6:11	85.89802098
327 / 7 . 	45.74183	40.4983	0.24895	0.16362	13.17254	99.82523	14399.6	-1146.8	270	 	 	Kiki1_CTrav	150.85	12.11109	446	5/28/2016 6:12	86.08552776
327 / 8 . 	45.65186	40.55279	0.24786	0.16363	13.12437	99.7405	14399.7	-1172	270	 	 	Kiki1_CTrav	175.99	12.09684	447	5/28/2016 6:13	86.10581513
327 / 9 . 	45.60965	40.36193	0.25969	0.16976	13.00858	99.40961	14399.8	-1197.1	271	 	 	Kiki1_CTrav	201.14	12.04961	448	5/28/2016 6:15	86.20049483
327 / 10 . 	45.6588	40.72214	0.22519	0.15471	12.88321	99.64404	14399.9	-1222.2	271	 	 	Kiki1_CTrav	226.27	12.05718	449	5/28/2016 6:16	86.32800477
327 / 11 . 	45.98675	40.48117	0.28582	0.15005	13.29816	100.2019	14400	-1247.4	272	 	 	Kiki1_CTrav	251.42	12.1656	450	5/28/2016 6:17	86.03572866
327 / 12 . 	45.96303	40.25399	0.26111	0.19163	13.19197	99.86172	14400.1	-1272.5	272	 	 	Kiki1_CTrav	276.56	12.11994	451	5/28/2016 6:18	86.12560948
327 / 13 . 	45.88384	40.45713	0.2498	0.17568	13.12602	99.89247	14400.2	-1297.6	273	 	 	Kiki1_CTrav	301.71	12.11389	452	5/28/2016 6:20	86.1648453
327 / 14 . 	45.85133	40.46189	0.25628	0.18161	13.17899	99.9301	14400.3	-1322.8	273	 	 	Kiki1_CTrav	326.84	12.125	453	5/28/2016 6:21	86.10828865
327 / 15 . 	46.04794	40.29193	0.24396	0.19036	12.99517	99.76936	14400.4	-1347.9	274	 	 	Kiki1_CTrav	351.99	12.08649	454	5/28/2016 6:22	86.3260434
327 / 16 . 	45.68645	40.3825	0.25402	0.16687	13.11972	99.60955	14400.5	-1373.1	274	 	 	Kiki1_CTrav	377.13	12.08272	455	5/28/2016 6:24	86.11911067
327 / 17 . 	45.96827	40.1935	0.24449	0.1717	13.15826	99.73621	14400.6	-1398.2	275	 	 	Kiki1_CTrav	402.28	12.09956	456	5/28/2016 6:25	86.15751476
327 / 18 . 	45.72073	40.64613	0.2634	0.17239	12.98181	99.78445	14400.7	-1423.3	276	 	 	Kiki1_CTrav	427.43	12.08717	457	5/28/2016 6:26	86.25384713
327 / 19 . 	45.73394	40.28564	0.25053	0.16359	13.29939	99.73308	14400.8	-1448.5	276	 	 	Kiki1_CTrav	452.56	12.11544	458	5/28/2016 6:27	85.96825128
327 / 20 . 	45.81174	40.38615	0.24958	0.1759	12.93494	99.5583	14400.9	-1473.6	277	 	 	Kiki1_CTrav	477.72	12.0567	459	5/28/2016 6:29	86.3201749
327 / 21 . 	45.6264	40.28794	0.23174	0.16762	13.04816	99.36186	14401	-1498.7	277	 	 	Kiki1_CTrav	502.85	12.04698	460	5/28/2016 6:30	86.1686942
327 / 22 . 	45.98607	40.22937	0.27002	0.17469	12.98527	99.64541	14401.1	-1523.9	278	 	 	Kiki1_CTrav	528	12.07211	461	5/28/2016 6:31	86.31916729
327 / 23 . 	45.67963	40.26733	0.23946	0.19095	13.02096	99.39833	14401.2	-1549	278	 	 	Kiki1_CTrav	553.13	12.05053	462	5/28/2016 6:32	86.20741547
327 / 24 . 	45.76744	40.28598	0.26829	0.16821	13.19495	99.68488	14401.3	-1574.2	279	 	 	Kiki1_CTrav	578.29	12.09992	463	5/28/2016 6:34	86.07186567
327 / 25 . 	45.92358	40.42656	0.23356	0.16944	13.13962	99.89277	14401.4	-1599.3	279	 	 	Kiki1_CTrav	603.42	12.1137	464	5/28/2016 6:35	86.16282041
327 / 26 . 	45.74472	40.53641	0.26429	0.17084	13.0422	99.75845	14401.5	-1624.4	280	 	 	Kiki1_CTrav	628.57	12.09091	465	5/28/2016 6:36	86.20496617
327 / 27 . 	45.87411	40.5589	0.28561	0.18789	13.14221	100.0487	14401.6	-1649.6	280	 	 	Kiki1_CTrav	653.7	12.13595	466	5/28/2016 6:38	86.14761341
327 / 28 . 	45.82122	40.4805	0.26099	0.17188	13.08604	99.82063	14401.7	-1674.7	281	 	 	Kiki1_CTrav	678.86	12.10215	467	5/28/2016 6:39	86.18491792
327 / 29 . 	45.7921	40.30397	0.2594	0.15117	13.09368	99.60031	14401.8	-1699.8	281	 	 	Kiki1_CTrav	703.99	12.07708	468	5/28/2016 6:40	86.17039302
327 / 30 . 	46.17475	40.50044	0.27984	0.1867	13.03041	100.1721	14401.8	-1725	282	 	 	Kiki1_CTrav	729.14	12.13515	469	5/28/2016 6:41	86.32653891
327 / 31 . 	45.88331	40.30573	0.23526	0.16645	12.99384	99.58459	14401.9	-1750.1	282	 	 	Kiki1_CTrav	754.27	12.06404	470	5/28/2016 6:43	86.28492185
327 / 32 . 	46.1984	40.20023	0.26228	0.17072	12.98198	99.81361	14402	-1775.3	283	 	 	Kiki1_CTrav	779.43	12.08823	471	5/28/2016 6:44	86.37645911
327 / 33 . 	45.80923	40.30003	0.24413	0.16769	12.8525	99.37359	14402.1	-1800.4	283	 	 	Kiki1_CTrav	804.56	12.02637	472	5/28/2016 6:45	86.39485695
327 / 34 . 	45.68885	40.43282	0.26468	0.17746	12.82693	99.39075	14402.2	-1825.5	284	 	 	Kiki1_CTrav	829.71	12.02803	473	5/28/2016 6:46	86.38733448
327 / 35 . 	45.97513	40.30245	0.24761	0.17892	13.07134	99.77544	14402.3	-1850.7	285	 	 	Kiki1_CTrav	854.86	12.09498	474	5/28/2016 6:48	86.2381402
327 / 36 . 	45.92513	40.49909	0.23406	0.19803	12.93756	99.79387	14402.4	-1875.8	285	 	 	Kiki1_CTrav	879.99	12.0834	475	5/28/2016 6:49	86.34695256
327 / 37 . 	45.63977	40.64442	0.23387	0.17028	12.96083	99.64916	14402.5	-1900.9	286	 	 	Kiki1_CTrav	905.15	12.0686	476	5/28/2016 6:50	86.25201038
327 / 38 . 	45.60292	40.33497	0.27362	0.18409	13.00579	99.40138	14402.6	-1926.1	286	 	 	Kiki1_CTrav	930.28	12.05073	477	5/28/2016 6:52	86.20129096
327 / 39 . 	46.03898	40.29759	0.27279	0.1866	12.7809	99.57687	14402.7	-1951.2	287	 	 	Kiki1_CTrav	955.43	12.04303	478	5/28/2016 6:53	86.51884616
327 / 40 . 	45.90584	40.58851	0.23706	0.17604	13.02084	99.92829	14402.8	-1976.4	287	 	 	Kiki1_CTrav	980.56	12.10521	479	5/28/2016 6:54	86.26615595
327 / 41 . 	46.00909	40.27843	0.23192	0.16586	12.85794	99.54324	14402.9	-2001.5	288	 	 	Kiki1_CTrav	1005.72	12.04363	480	5/28/2016 6:55	86.44098718
327 / 42 . 	46.03598	40.25079	0.29757	0.16738	12.87946	99.63119	14403	-2026.6	288	 	 	Kiki1_CTrav	1030.85	12.05938	481	5/28/2016 6:57	86.42823022
327 / 43 . 	46.34293	40.26715	0.23214	0.17243	12.88324	99.89789	14403.1	-2051.8	289	 	 	Kiki1_CTrav	1056	12.08416	482	5/28/2016 6:58	86.5025663
327 / 44 . 	45.55813	40.48672	0.25066	0.16358	12.77052	99.22962	14403.2	-2076.9	289	 	 	Kiki1_CTrav	1081.13	12.00258	483	5/28/2016 6:59	86.40546098
327 / 45 . 	46.15318	40.43853	0.24193	0.17626	12.81225	99.82217	14403.3	-2102	290	 	 	Kiki1_CTrav	1106.29	12.06974	484	5/28/2016 7:00	86.51916761
327 / 46 . 	46.18466	40.4868	0.24986	0.16025	12.9112	99.99277	14403.4	-2127.2	290	 	 	Kiki1_CTrav	1131.42	12.09792	485	5/28/2016 7:02	86.43717861
327 / 47 . 	46.10711	40.52684	0.25455	0.15964	12.87378	99.92191	14403.5	-2152.3	291	 	 	Kiki1_CTrav	1156.57	12.08659	486	5/28/2016 7:03	86.45149728
327 / 48 . 	45.96024	40.55956	0.21371	0.18551	12.87461	99.79364	14403.6	-2177.5	291	 	 	Kiki1_CTrav	1181.7	12.07372	487	5/28/2016 7:04	86.41332702
327 / 49 . 	46.44788	40.5501	0.23327	0.15338	12.88975	100.2744	14403.7	-2202.6	292	 	 	Kiki1_CTrav	1206.86	12.12324	488	5/28/2016 7:06	86.52306604
327 / 50 . 	46.38773	40.56493	0.22996	0.15889	12.90481	100.2463	14403.8	-2227.7	292	 	 	Kiki1_CTrav	1231.99	12.12251	489	5/28/2016 7:07	86.49431384
327 / 51 . 	46.44412	40.66701	0.26584	0.16934	13.06048	100.6068	14403.9	-2252.9	293	 	 	Kiki1_CTrav	1257.14	12.18181	490	5/28/2016 7:08	86.36793799
327 / 52 . 	46.35217	40.68698	0.29076	0.17628	12.85841	100.3646	14404	-2278	294	 	 	Kiki1_CTrav	1282.29	12.13555	491	5/28/2016 7:09	86.52739895
328 / 1 . 	44.09593	40.5691	0.25684	0.17297	12.71927	97.81411	15561	-1657	268	 	 	Kiki1_ATrav	0	11.85097	492	5/28/2016 7:11	86.06599738
328 / 2 . 	44.26057	40.84171	0.25801	0.16607	13.09723	98.62359	15536	-1657	268	 	 	Kiki1_ATrav	24.96	11.97942	493	5/28/2016 7:12	85.75668615
328 / 3 . 	44.17857	41.13102	0.26147	0.1768	12.95942	98.70728	15511.1	-1657	268	 	 	Kiki1_ATrav	49.93	11.97468	494	5/28/2016 7:14	85.8629074
328 / 4 . 	44.51996	40.70173	0.27409	0.20387	12.99787	98.69751	15486.1	-1657	269	 	 	Kiki1_ATrav	74.9	11.98012	495	5/28/2016 7:15	85.92028861
328 / 5 . 	44.89436	41.02953	0.25108	0.18562	12.98176	99.34234	15461.2	-1657	269	 	 	Kiki1_ATrav	99.86	12.0433	496	5/28/2016 7:16	86.03620018
328 / 6 . 	44.94623	40.62716	0.24618	0.17023	13.019	99.0088	15436.2	-1657	269	 	 	Kiki1_ATrav	124.82	12.00935	497	5/28/2016 7:17	86.01564585
328 / 7 . 	44.23861	41.37548	0.23688	0.18851	13.03294	99.07242	15411.2	-1657	270	 	 	Kiki1_ATrav	149.79	12.02192	498	5/28/2016 7:19	85.81064396
328 / 8 . 	44.93012	40.91922	0.26969	0.173	12.95859	99.25062	15386.3	-1657	270	 	 	Kiki1_ATrav	174.75	12.03042	499	5/28/2016 7:20	86.06719878
328 / 9 . 	45.04261	41.07149	0.26165	0.15471	13.01712	99.54757	15361.3	-1657	270	 	 	Kiki1_ATrav	199.71	12.06626	500	5/28/2016 7:21	86.04312642
328 / 10 . 	44.99898	41.00483	0.21862	0.18428	12.91073	99.31743	15336.3	-1657	271	 	 	Kiki1_ATrav	224.69	12.03024	501	5/28/2016 7:22	86.12981523
328 / 11 . 	45.46232	40.55931	0.26393	0.17403	13.0509	99.51049	15311.4	-1657	271	 	 	Kiki1_ATrav	249.65	12.06651	502	5/28/2016 7:24	86.12319179
328 / 12 . 	45.19566	40.98448	0.25728	0.16105	13.14218	99.74065	15286.4	-1657	271	 	 	Kiki1_ATrav	274.61	12.10091	503	5/28/2016 7:25	85.96887417
328 / 13 . 	45.01449	40.96598	0.25648	0.16522	12.95757	99.35974	15261.4	-1657	272	 	 	Kiki1_ATrav	299.58	12.0402	504	5/28/2016 7:26	86.0906229
328 / 14 . 	45.1748	40.68309	0.25746	0.17191	12.91495	99.20222	15236.5	-1657	272	 	 	Kiki1_ATrav	324.54	12.01854	505	5/28/2016 7:28	86.17244189
328 / 15 . 	45.17665	40.92434	0.23511	0.18576	12.97348	99.49535	15211.5	-1657	272	 	 	Kiki1_ATrav	349.5	12.05689	506	5/28/2016 7:29	86.11896451
328 / 16 . 	45.11184	40.79275	0.24675	0.18725	13.10953	99.44813	15186.6	-1657	273	 	 	Kiki1_ATrav	374.48	12.06809	507	5/28/2016 7:30	85.97648542
328 / 17 . 	45.35288	40.73859	0.30441	0.16478	12.98043	99.54108	15161.6	-1657	273	 	 	Kiki1_ATrav	399.44	12.06374	508	5/28/2016 7:31	86.15905515
328 / 18 . 	45.5312	40.44329	0.28372	0.1849	12.89707	99.34019	15136.6	-1657	273	 	 	Kiki1_ATrav	424.4	12.0329	509	5/28/2016 7:33	86.28221892
328 / 19 . 	45.3908	40.68131	0.28931	0.19366	13.14857	99.70367	15111.7	-1657	274	 	 	Kiki1_ATrav	449.37	12.10209	510	5/28/2016 7:34	86.01491661
328 / 20 . 	45.60632	40.73214	0.24549	0.17938	13.00009	99.76342	15086.7	-1657	274	 	 	Kiki1_ATrav	474.33	12.08708	511	5/28/2016 7:35	86.20739079
328 / 21 . 	45.55542	40.6855	0.24415	0.17358	13.03679	99.69544	15061.7	-1657	274	 	 	Kiki1_ATrav	499.29	12.08336	512	5/28/2016 7:36	86.16052671
328 / 22 . 	45.67925	40.58549	0.25543	0.18288	13.03625	99.7393	15036.8	-1657	275	 	 	Kiki1_ATrav	524.27	12.08917	513	5/28/2016 7:38	86.19335651
328 / 23 . 	45.93024	40.5886	0.26384	0.17373	13.11341	100.0698	15011.8	-1657	275	 	 	Kiki1_ATrav	549.23	12.13207	514	5/28/2016 7:39	86.18833549
328 / 24 . 	45.4394	40.80314	0.25341	0.16582	13.15906	99.82083	14986.9	-1657	275	 	 	Kiki1_ATrav	574.19	12.11078	515	5/28/2016 7:40	86.01819597
328 / 25 . 	45.58883	40.91531	0.30935	0.18416	12.8277	99.82535	14961.9	-1657	276	 	 	Kiki1_ATrav	599.16	12.07874	516	5/28/2016 7:42	86.36083502
328 / 26 . 	45.83726	40.71875	0.26463	0.16586	12.90232	99.88883	14936.9	-1657	276	 	 	Kiki1_ATrav	624.13	12.08849	517	5/28/2016 7:43	86.35652716
328 / 27 . 	45.6296	40.67439	0.25322	0.18458	12.93345	99.67525	14912	-1657	276	 	 	Kiki1_ATrav	649.09	12.07099	518	5/28/2016 7:44	86.27442895
328 / 28 . 	45.5923	40.72224	0.28333	0.16084	12.85456	99.61327	14887	-1657	277	 	 	Kiki1_ATrav	674.06	12.0549	519	5/28/2016 7:45	86.33707601
328 / 29 . 	45.88956	40.72615	0.24275	0.17771	13.07213	100.1083	14862	-1657	277	 	 	Kiki1_ATrav	699.02	12.13096	520	5/28/2016 7:47	86.2152975
328 / 30 . 	45.75157	41.02016	0.23552	0.16726	12.95446	100.129	14837.1	-1657	278	 	 	Kiki1_ATrav	723.99	12.11907	521	5/28/2016 7:48	86.2868145
328 / 31 . 	45.52401	40.66085	0.2261	0.17101	13.04563	99.62761	14812.1	-1657	278	 	 	Kiki1_ATrav	748.96	12.07584	522	5/28/2016 7:49	86.14421141
328 / 32 . 	45.81585	40.68301	0.24873	0.16537	13.17347	100.0864	14787.2	-1657	278	 	 	Kiki1_ATrav	773.92	12.13929	523	5/28/2016 7:50	86.10403961
328 / 33 . 	45.8694	40.56064	0.26172	0.18661	13.0052	99.88356	14762.2	-1657	279	 	 	Kiki1_ATrav	798.89	12.10129	524	5/28/2016 7:52	86.27098623
328 / 34 . 	45.64095	40.83882	0.25835	0.16419	12.97526	99.87757	14737.2	-1657	279	 	 	Kiki1_ATrav	823.85	12.09567	525	5/28/2016 7:53	86.23911716
328 / 35 . 	45.43235	40.96004	0.26674	0.18069	12.85015	99.68997	14712.3	-1657	279	 	 	Kiki1_ATrav	848.81	12.06442	526	5/28/2016 7:54	86.29962359
328 / 36 . 	45.56995	40.69428	0.26952	0.18369	12.95608	99.67352	14687.3	-1657	280	 	 	Kiki1_ATrav	873.79	12.07442	527	5/28/2016 7:55	86.23819694
328 / 37 . 	45.68792	40.47155	0.25616	0.18191	12.69613	99.29367	14662.3	-1657	280	 	 	Kiki1_ATrav	898.75	12.00288	528	5/28/2016 7:57	86.50717989
328 / 38 . 	45.77284	40.73272	0.2779	0.15813	12.95556	99.89715	14637.4	-1657	280	 	 	Kiki1_ATrav	923.71	12.09557	529	5/28/2016 7:58	86.29130894
328 / 39 . 	45.75505	40.73326	0.27039	0.17026	13.01453	99.94349	14612.4	-1657	281	 	 	Kiki1_ATrav	948.68	12.10806	530	5/28/2016 7:59	86.23288412
328 / 40 . 	45.6839	40.45612	0.24025	0.18231	12.86161	99.42419	14587.4	-1657	281	 	 	Kiki1_ATrav	973.64	12.03464	531	5/28/2016 8:01	86.35427517
328 / 41 . 	45.84925	40.5249	0.21746	0.16217	13.00039	99.75417	14562.5	-1657	281	 	 	Kiki1_ATrav	998.6	12.08176	532	5/28/2016 8:02	86.27016343
328 / 42 . 	45.96993	40.55739	0.27192	0.19266	12.88725	99.87916	14537.5	-1657	282	 	 	Kiki1_ATrav	1023.58	12.08844	533	5/28/2016 8:03	86.40427847
328 / 43 . 	45.86276	40.48382	0.22213	0.16613	12.97762	99.71246	14512.6	-1657	282	 	 	Kiki1_ATrav	1048.54	12.07534	534	5/28/2016 8:04	86.29439921
328 / 44 . 	45.75467	40.73533	0.2374	0.19449	12.93158	99.85347	14487.6	-1657	282	 	 	Kiki1_ATrav	1073.5	12.08967	535	5/28/2016 8:06	86.30851895
328 / 45 . 	45.4276	40.61799	0.24443	0.17919	13.06763	99.53684	14462.6	-1657	283	 	 	Kiki1_ATrav	1098.47	12.07078	536	5/28/2016 8:07	86.09873262
328 / 46 . 	45.57457	40.55111	0.26107	0.18163	13.04239	99.61076	14437.7	-1657	283	 	 	Kiki1_ATrav	1123.43	12.07658	537	5/28/2016 8:08	86.16041721
328 / 47 . 	45.8218	40.49795	0.22278	0.16647	12.86155	99.57055	14412.7	-1657	283	 	 	Kiki1_ATrav	1148.39	12.04725	538	5/28/2016 8:09	86.38980735
328 / 48 . 	45.82003	40.5812	0.27226	0.19071	12.85389	99.71808	14387.7	-1657	284	 	 	Kiki1_ATrav	1173.37	12.06771	539	5/28/2016 8:11	86.39635657
328 / 49 . 	45.55752	40.6867	0.28668	0.15993	12.89803	99.58884	14362.8	-1657	284	 	 	Kiki1_ATrav	1198.33	12.05736	540	5/28/2016 8:12	86.28817685
328 / 50 . 	46.02938	40.27851	0.22608	0.15988	13.04176	99.73562	14337.8	-1657	284	 	 	Kiki1_ATrav	1223.29	12.08394	541	5/28/2016 8:13	86.27897222
328 / 51 . 	45.8018	40.55943	0.27466	0.1775	12.71774	99.53113	14312.9	-1657	285	 	 	Kiki1_ATrav	1248.26	12.03112	542	5/28/2016 8:14	86.51638449
328 / 52 . 	45.86899	40.49369	0.24756	0.16351	13.19066	99.96442	14287.9	-1657	285	 	 	Kiki1_ATrav	1273.23	12.12756	543	5/28/2016 8:16	86.10230632
328 / 53 . 	45.79338	40.70272	0.25857	0.17876	13.1067	100.0401	14262.9	-1657	285	 	 	Kiki1_ATrav	1298.19	12.12886	544	5/28/2016 8:17	86.15887803
328 / 54 . 	46.07376	40.56185	0.22812	0.18822	13.04799	100.0999	14238	-1657	286	 	 	Kiki1_ATrav	1323.16	12.12688	545	5/28/2016 8:18	86.28472607
328 / 55 . 	45.49261	40.42459	0.24432	0.16114	12.8415	99.16418	14213	-1657	286	 	 	Kiki1_ATrav	1348.12	12.00309	546	5/28/2016 8:19	86.32323971
328 / 56 . 	45.93719	40.30509	0.24381	0.17569	13.08712	99.7489	14188	-1657	287	 	 	Kiki1_ATrav	1373.09	12.09347	547	5/28/2016 8:21	86.21400597
328 / 57 . 	45.9677	40.23203	0.2444	0.14955	12.93774	99.53142	14163.1	-1657	287	 	 	Kiki1_ATrav	1398.06	12.05047	548	5/28/2016 8:22	86.35770764
328 / 58 . 	45.90595	40.2673	0.23104	0.15653	12.96247	99.52328	14138.1	-1657	287	 	 	Kiki1_ATrav	1423.02	12.05255	549	5/28/2016 8:23	86.31932781
328 / 59 . 	46.08834	40.27569	0.25756	0.19172	12.98983	99.80314	14113.2	-1657	288	 	 	Kiki1_ATrav	1447.99	12.09031	550	5/28/2016 8:24	86.34123971
328 / 60 . 	45.94684	40.58406	0.27728	0.16964	13.08241	100.0602	14088.2	-1657	288	 	 	Kiki1_ATrav	1472.95	12.12785	551	5/28/2016 8:26	86.22077938
328 / 61 . 	45.93285	40.20381	0.24388	0.17468	12.90928	99.4645	14063.2	-1657	288	 	 	Kiki1_ATrav	1497.91	12.04277	552	5/28/2016 8:27	86.3747079
328 / 62 . 	45.93323	40.44935	0.24618	0.19368	13.09245	99.91489	14038.3	-1657	289	 	 	Kiki1_ATrav	1522.89	12.11402	553	5/28/2016 8:28	86.20814068
328 / 63 . 	45.72956	40.39053	0.25198	0.15974	13.06264	99.59444	14013.3	-1657	289	 	 	Kiki1_ATrav	1547.85	12.07368	554	5/28/2016 8:29	86.18238615
328 / 64 . 	46.00525	40.1966	0.24361	0.15993	12.94294	99.54832	13988.3	-1657	289	 	 	Kiki1_ATrav	1572.81	12.05376	555	5/28/2016 8:31	86.36259256
328 / 65 . 	45.85022	40.65321	0.24261	0.18164	13.18732	100.115	13963.4	-1657	290	 	 	Kiki1_ATrav	1597.78	12.14512	556	5/28/2016 8:32	86.10043887
328 / 66 . 	45.84234	40.41698	0.25838	0.18122	13.09111	99.79003	13938.4	-1657	290	 	 	Kiki1_ATrav	1622.74	12.10015	557	5/28/2016 8:33	86.18579249
328 / 67 . 	45.79599	40.50595	0.25337	0.18346	13.21528	99.95405	13913.4	-1657	290	 	 	Kiki1_ATrav	1647.7	12.13189	558	5/28/2016 8:34	86.06088152
328 / 68 . 	45.99369	40.23247	0.24271	0.17312	13.16401	99.80601	13888.5	-1657	291	 	 	Kiki1_ATrav	1672.68	12.10769	559	5/28/2016 8:36	86.1588975
328 / 69 . 	45.8651	40.26007	0.23041	0.17005	13.12509	99.65073	13863.5	-1657	291	 	 	Kiki1_ATrav	1697.64	12.08604	560	5/28/2016 8:37	86.16081965
328 / 70 . 	45.8154	40.52676	0.26517	0.16018	13.13844	99.90595	13838.6	-1657	291	 	 	Kiki1_ATrav	1722.6	12.11629	561	5/28/2016 8:38	86.13575055
328 / 71 . 	45.83354	40.11205	0.24478	0.16713	13.26303	99.62054	13813.6	-1657	292	 	 	Kiki1_ATrav	1747.57	12.09886	562	5/28/2016 8:39	86.0274132
328 / 72 . 	45.67937	40.52704	0.25204	0.16702	13.18237	99.80783	13788.6	-1657	292	 	 	Kiki1_ATrav	1772.53	12.11108	563	5/28/2016 8:41	86.06020548
328 / 73 . 	46.0209	40.35042	0.29433	0.12821	13.12169	99.91555	13763.7	-1657	292	 	 	Kiki1_ATrav	1797.49	12.11301	564	5/28/2016 8:42	86.20428753
328 / 74 . 	45.85283	40.2189	0.26002	0.19333	13.27225	99.79732	13738.7	-1657	293	 	 	Kiki1_ATrav	1822.47	12.12251	565	5/28/2016 8:43	86.02411762
328 / 75 . 	45.93174	40.0638	0.2432	0.17585	13.12313	99.53771	13713.7	-1657	293	 	 	Kiki1_ATrav	1847.43	12.07469	566	5/28/2016 8:44	86.17990177
328 / 76 . 	46.18043	40.29055	0.25466	0.17994	13.3433	100.2489	13688.8	-1657	293	 	 	Kiki1_ATrav	1872.39	12.17626	567	5/28/2016 8:46	86.04550657
328 / 77 . 	46.13936	40.33162	0.25302	0.19791	13.23867	100.1606	13663.8	-1657	294	 	 	Kiki1_ATrav	1897.36	12.15695	568	5/28/2016 8:47	86.12913684
328 / 78 . 	46.35	40.12436	0.25508	0.1648	12.97514	99.86938	13638.9	-1657	294	 	 	Kiki1_ATrav	1922.32	12.09187	569	5/28/2016 8:48	86.42115091
328 / 79 . 	46.21907	40.2438	0.24732	0.18214	13.0657	99.95804	13613.9	-1657	294	 	 	Kiki1_ATrav	1947.29	12.11344	570	5/28/2016 8:49	86.30592525
328 / 80 . 	46.51859	40.17793	0.25476	0.16205	13.03263	100.146	13588.9	-1657	295	 	 	Kiki1_ATrav	1972.26	12.12721	571	5/28/2016 8:51	86.41187445
328 / 81 . 	46.55512	40.16588	0.26809	0.18614	12.89798	100.0732	13564	-1657	295	 	 	Kiki1_ATrav	1997.22	12.10741	572	5/28/2016 8:52	86.54250271
328 / 82 . 	46.76656	40.15542	0.26735	0.18079	13	100.3701	13539	-1657	296	 	 	Kiki1_ATrav	2022.19	12.14948	573	5/28/2016 8:53	86.5034718
329 / 1 . 	49.34111	41.0572	0.13581	0.1228	9.89522	100.5521	7068	31880	167	 	 	SColv19	 	11.79811	574	5/28/2016 8:55	89.88251945
330 / 1 . 	49.01664	40.80407	0.12663	0.12433	9.87264	99.9443	7208	31880	163	 	 	SColv20	 	11.73081	575	5/28/2016 8:56	89.84322781
331 / 1 . 	49.19482	41.26867	0.12312	0.15411	9.77309	100.5138	7208	31800	163	 	 	SColv21	 	11.78339	576	5/28/2016 8:58	89.96813161
